Repository: aadams2006/Pitt-ML-MSE-Project

# Pitt ML MSE Project

This repository is organized as a machine-learning workspace for thin-film processing prediction. It provides a consistent structure for experimenting with multiple model families while sharing the aggregated dataset.

## Current experimental validation

The [Next Steps follow-up](NEXT_STEPS_SUMMARY.txt) adds the solvent-specific
analytical investigation and exploratory mobile comparators on the existing splits.
See [methods](near_term/SOLVENT_METHODS.md) and
[results](near_term/solvent_results/FINDINGS.md). Previously completed model runs
are reused; the follow-up manuscript is in `near_term/solvent_results/research_paper.pdf`.

Start with [near_term/README.md](near_term/README.md) and
[NEAR_TERM_SUMMARY.txt](NEAR_TERM_SUMMARY.txt). The near-term workflow audits source
units and physical constraints, evaluates experimental records with grouped CV,
leave-one-solvent-out and concentration OOD splits, and forecasts bonded/mobile
thickness without any measured-thickness inputs. It saves reproducible predictions,
uncertainty diagnostics, figures, a manuscript supplement and tests.

The earlier synthetic-data scores below and in historical result directories are
development diagnostics. They do not establish independent external performance.
The new tests show substantial solvent-transfer and extrapolation failures.
Independent new experiments are still required; the prospective protocol and empty
intake schema are in `near_term/`. Raw workbooks and historical artifacts are preserved.

The current analytical-comparison workflow keeps the physical targets separate: adsorption-motivated models are evaluated against bonded thickness, while Landau--Levich and a separately Bayesian-optimized random forest are evaluated against the mobile layer (`total - bonded`). See `analytical model comparision/` and `Holdout Validation/src/optimize_rf_mobile_layer_bayesian.py` for the reproducible workflows and committed results.

## Repository layout

- `data/`: Dataset files and data documentation.
  - `agg.data.xlsx`: Primary aggregated dataset for training and evaluation.
- `models/`: Model-specific experiment folders with complete pipelines.
  - `bpnn/`: Backpropagation Neural Networks (BPNNs).
  - `knn/`: K-Nearest Neighbors (KNN).
  - `linear_regression/`: Linear Regression.
  - `rfr/`: Random Forest Regression (RFR).

## Features

Each model pipeline includes:
- **Data loading**: Automatic loading of `agg.data.xlsx` with intelligent feature/target column detection
- **Model training**: Train/test split with standard preprocessing
- **Evaluation metrics**: MSE, RMSE, MAE, R² Score
- **Visualizations**: 
  - Predictions vs Actual scatter plots
  - Residual analysis and distribution
  - Performance metrics summary cards
- **Output management**: Results saved to `model/results/` directory

## Usage

Each model folder contains a `pipeline.py` with the following functions:
- `load_agg_data()`: Load the aggregated dataset
- `split_features_targets()`: Separate features from targets
- `train_and_evaluate()`: Train model and compute metrics
- `plot_results()`: Generate and save evaluation visualizations

# Toluene Analytical Comparison

This folder runs the same experimental comparison workflow as the hexane folder, but against the local [toluene+pdms.csv](/c:/Users/alexg/Downloads/Pitt-ML-MSE-Project/analytical%20model%20comparision/toluene/toluene+pdms.csv) dataset.

- The best bonded Bayesian-optimized RF artifact is reused from the project-wide best model.
- The optimized mobile-layer RF is reconstructed from its committed search summary.
- Toluene solvent constants are injected for the ML feature frame.
- Bonded metrics contain only the RF and adsorption-motivated analytical models; Landau--Levich is excluded.
- Mobile metrics compare `Total Thickness - Bonded Thickness` with the mobile RF and the Landau--Levich dry-mobile estimate.
- The evaporation-dependent analytical models remain symbolic in terms of `E`.

Run:

```bash
python "Holdout Validation/src/optimize_rf_mobile_layer_bayesian.py"
python "analytical model comparision/toluene/src/run_comparison.py"
```

File: analytical model comparision/toluene/toluene+pdms.csv
Polarity (XLogP3), Viscosity (cP), Boiling Point (K), Surface Tension (mN/m),Concentration (g/mL),Uncoated Layer (nm),Total Thickness (nm),Bonded Thickness (nm)
2.7,0.68,350.372,29.46,0.0025,1.25,0.52,0.39
2.7,0.68,350.372,29.46,0.005,1.5,0.53,0.44
2.7,0.68,350.372,29.46,0.01,1.35,0.75,0.46
2.7,0.68,350.372,29.46,0.015,1.25,0.62,0.46
2.7,0.68,350.372,29.46,0.025,1.25,0.56,0.39
2.7,0.68,350.372,29.46,0.05,1.3,0.63,0.39
2.7,0.68,350.372,29.46,0.1,1.25,0.78,0.4
2.7,0.68,350.372,29.46,0.25,1.45,0.8,0.49
2.7,0.68,350.372,29.46,0.5,1.25,0.67,0.2
2.7,0.68,350.372,29.46,0.9,1.6,0.67,0.23
2.7,0.68,350.372,29.46,1.5,1.25,0.6,0.34
2.7,0.68,350.372,29.46,2,1.45,0.64,0.35
2.7,0.68,350.372,29.46,10,1.25,0.75,0.34
2.7,0.68,350.372,29.46,40,1.2,0.78,0.6
2.7,0.68,350.372,29.46,50,1.35,0.83,0.66
2.7,0.68,350.372,29.46,0.0025,1.55,0.52,0.39
2.7,0.68,350.372,29.46,0.0025,1.56,0.53,0.39
2.7,0.68,350.372,29.46,0.0025,1.57,0.52,0.38
2.7,0.68,350.372,29.46,0.005,1.55,0.53,0.44
2.7,0.68,350.372,29.46,0.005,1.56,0.53,0.43
2.7,0.68,350.372,29.46,0.005,1.57,0.53,0.44
2.7,0.68,350.372,29.46,0.01,1.55,0.76,0.46
2.7,0.68,350.372,29.46,0.01,1.56,0.76,0.45
2.7,0.68,350.372,29.46,0.01,1.57,0.72,0.48
2.7,0.68,350.372,29.46,0.015,1.55,0.62,0.44
2.7,0.68,350.372,29.46,0.015,1.56,0.61,0.46
2.7,0.68,350.372,29.46,0.015,1.57,0.63,0.47
2.7,0.68,350.372,29.46,0.025,1.61,0.57,0.39
2.7,0.68,350.372,29.46,0.025,1.61,0.56,0.38
2.7,0.68,350.372,29.46,0.025,1.6,0.56,0.39
2.7,0.68,350.372,29.46,0.05,1.61,0.64,0.34
2.7,0.68,350.372,29.46,0.05,1.61,0.6,0.35
2.7,0.68,350.372,29.46,0.05,1.6,0.65,0.34
2.7,0.68,350.372,29.46,0.1,1.61,0.78,0.63
2.7,0.68,350.372,29.46,0.1,1.61,0.79,0.6
2.7,0.68,350.372,29.46,0.1,1.6,0.78,0.6
2.7,0.68,350.372,29.46,0.25,1.61,0.79,0.53
2.7,0.68,350.372,29.46,0.25,1.61,0.78,0.47
2.7,0.68,350.372,29.46,0.25,1.6,0.86,0.47
2.7,0.68,350.372,29.46,10,1.45,0.75,0.65
2.7,0.68,350.372,29.46,10,1.45,0.74,0.64
2.7,0.68,350.372,29.46,10,1.46,0.76,0.62
2.7,0.68,350.372,29.46,40,1.45,0.85,0.86
2.7,0.68,350.372,29.46,40,1.45,0.85,0.7
2.7,0.68,350.372,29.46,40,1.46,0.86,0.74
2.7,0.68,350.372,29.46,50,1.45,0.83,0.62
2.7,0.68,350.372,29.46,50,1.45,0.83,0.64
2.7,0.68,350.372,29.46,50,1.46,0.83,0.65
2.7,0.68,350.372,29.46,50,1.49,0.8,0.63
2.7,0.68,350.372,29.46,50,1.49,0.8,0.66
2.7,0.68,350.372,29.46,50,1.48,0.8,0.68
